Repository: joselitog1999/pyprinting_3.0

# PyPrinting 3.0 🔬

### Plataforma Modular de Nanofabricación Óptica, Microscopía Confocal y Caracterización Plasmónica

> **High-Precision Cyber-Physical Instrumentation & Analytical Crystallography for Optical Printing of Metallic Colloids & 2D Superlattices**
---

## 🏛️ Información Institucional y Autoría

* **Institución & Laboratorio:** Laboratorio de Nanofotónica — Instituto de Nanosistemas (INS - UNSAM / CONICET), Buenos Aires, Argentina.
* **Investigador Principal & Desarrollador Líder:** **Lic. José Luis González Peñafiel**  
  *Físico graduado por la Escuela Politécnica Nacional (EPN, Ecuador); Candidato a Doctor en Física por la Universidad Nacional de San Martín (UNSAM, Argentina).*
* **Directores de Investigación:** Dr. Julián Gargiulo / Dra. Ianina Violi.
* **Proyectos Marco:**
  1. *Plasmonic Lattices of Colloidal Au Nanospheres*: Resiliencia modal, desorden estructural 2D, NUFFT bidimensional, factor de Debye-Waller analítico y transiciones topológicas tipo KTHNY.
  2. *Optical Printing & Photothermal Assembly*: Pinzas ópticas, fuerzas de esparcimiento/gradiente, termoplasmónica y química de superficies DLVO/APTES para ensamblado guiado de nanodímeros acoplados.
  3. *Dispositivo DLS Open-Source*: Caracterización fotométrica de tamaño hidrodinámico coloidal bajo norma ISO 22412 / NIST.

---

## 💡 ¿Qué es PyPrinting 3.0?

**PyPrinting 3.0** es una plataforma ciber-física modular de software e instrumentación científica de última generación desarrollada en **Python / PyQt6**.

# 📑 Catálogo Canónico de Módulos y Manuales de Operación — PyPrinting 3.0

**Laboratorio de Nanofotónica — Instituto de Nanosistemas (INS-UNSAM / CONICET)**  
**Auditoría de Calidad y Metrología Instrumental** | **Secuencia Canónica:** `MOD-01` al `MOD-15`  
**Ubicación**: [`docs/modulos/README.md`](file:///c:/Users/josel/Documents/Obsidian_Vault/printing3/docs/modulos/README.md)  
**Manual Maestro Integrador**: [`docs/MANUAL_USUARIO.md`](file:///c:/Users/josel/Documents/Obsidian_Vault/printing3/docs/MANUAL_USUARIO.md)

---

## 📖 Visión General del Sistema Modular

La carpeta `docs/modulos/` contiene los **manuales de usuario estandarizados, operativos y de instrumentación** para cada uno de los 15 subsistemas que componen la plataforma **PyPrinting 3.0**. 

Cada manual de usuario (`MOD-01` a `MOD-15`) cumple rigurosamente con el estándar de documentación técnica del laboratorio:
1. **🔗 Matriz de Referencias Cruzadas**: Enlaces bidireccionales tipo wiki hacia los reportes de sistema (`SYS-XXX`), reportes científicos (`CAT-XXX`) y manuales de usuario conexos.
2. **🖼️ Maqueta visual ASCII**: Diagramación esquemática de la interfaz de usuario.
3. **🎛️ Catálogo de Controles**: Especificación de botones, sliders, cajas de texto y atajos de teclado.
4. **📥 Archivos de Entrada y 📤 Salida**: Formatos numéricos, columnas físicas, cabeceras comentadas `#` y metadatos JSON.
5. **⚙️ Operatoria Paso a Paso**: Protocolo de ejecución guiada para el investigador o técnico.
6. **⚠️ Tabla de Límites de Validez y Modos de Falla**: Condiciones de borde físicas y computacionales, firma experimental y procedimiento correctivo de laboratorio.

> [!NOTE] Desacoplamiento de Fundamentos Teóricos y Fisicoquímicos
> De acuerdo con la auditoría de control de calidad, los tratados teóricos y electrodinámicos anteriormente presentes en `00_Fundamentos_Fisicos...` fueron desacoplados hacia la biblioteca científica:
> - **Electrodinámica y Fuerzas Ópticas**: `[[CAT-109_Electrodinamica_Fuerzas_Opticas_y_Termoplasmonica_Printing|CAT-109: Electrodinámica, Fuerzas Ópticas y Termoplasmónica]]`
> - **Fisicoquímica de Coloides y Silanización**: `[[CAT-110_Fisicoquimica_Coloides_DLVO_y_Funcionalizacion_Superficies|CAT-110: Fisicoquímica de Coloides, DLVO y Silanización]]`
> La carpeta `docs/modulos/` se reserva exclusivamente para manuales de usuario e instructivos operativos de software y hardware.

---

## 🗂️ Matriz Canónica de Módulos (MOD-01 al MOD-15)

### Bloque A: Adquisición, Nanofabricación y Control Instrumental en Tiempo Real

| Código | Módulo / Archivo Fuente | Descripción Operativa y Funcional | Enlace Canónico |
| :---: |---|---|:---:|
| **MOD-01** | **Microscopio Derecho**<br>[`app.py`](file:///c:/Users/josel/Documents/Obsidian_Vault/printing3/app.py) | Suite principal de microscopía confocal: mapeo 2D/3D, trazas fotodiodo 10 kHz, autofoco Z, compensación *Confocal Tilt* en 4 esquinas y orquestación multihilo. | [[MOD-01_Microscopio_Derecho_App\|MOD-01: Microscopio Derecho]] |
| **MOD-02** | **Measurements & Dímeros**<br>[`modules/measurements.py`](file:///c:/Users/josel/Documents/Obsidian_Vault/printing3/modules/measurements.py) | Motor de nanofabricación fototérmica: grillas $N \times M$, 5 criterios de parada, *Healing Pass*, corrección de deriva adaptativa sobre $P_0$ y cálculo de ETA. | [[MOD-02_Measurements_Printing_y_Dimeros\|MOD-02: Measurements & Dímeros]] |

File: docs/modulos/MOD-11_Raman_Analyzer_Suite_Quimiometria.md
# MOD-11: Suite de Análisis Espectral y Quimiometría Raman 📊

**PyPrinting 3.0 / PySpectrum 3.0 — Suite de Nanofotónica y Control Instrumental**  
**Laboratorio de Nanofotónica — Instituto de Nanosistemas (INS-UNSAM / CONICET)**  
**Manual de Usuario Canónico** | **Código:** `MOD-11` | **Nivel de Usuario:** Intermedio / Avanzado  
**Archivos Fuente Asociados:**
- [`analysis/raman_analyzer.py`](file:///c:/Users/josel/Documents/Obsidian_Vault/printing3/analysis/raman_analyzer.py) (Ventana principal y modo espectro individual)
- [`analysis/multi_spectrum_widget.py`](file:///c:/Users/josel/Documents/Obsidian_Vault/printing3/analysis/multi_spectrum_widget.py) (Suite multi-espectro, cascada 3D, heatmap y PCA)
- [`core/raman_engine.py`](file:///c:/Users/josel/Documents/Obsidian_Vault/printing3/core/raman_engine.py) (Motor quimiométrico desacoplado y algoritmos de línea base)

---

## 🔗 Matriz de Referencias Cruzadas

* **Reportes de Sistema Conexos:**
  * `[[SYS-306_Arquitectura_Motor_Raman_y_Quimiometria_Multiespectral]]`
  * `[[SYS-301_Sistema_Espectrometro_Shamrock500i_iXon3]]`
  * `[[SYS-302_Calibracion_Espectral_y_Sincronizacion_Flippers]]`
  * `[[SYS-304_Arquitectura_Analizador_SIF_y_Filtros_Cascada]]`
  * `[[SYS-305_Arquitectura_Optomecanica_Microscopio_Derecho_y_Ruteo_Espectral]]`
  * `[[SYS-104_Matriz_Intercambio_Archivos_y_Formatos_IO]]`
* **Fundamentos Científicos Asociados:**
  * `[[CAT-108_Teoria_Optica_Telescopio_Rele_4f_y_Canales_Confocales]]`
  * `[[CAT-109_Electrodinamica_Fuerzas_Opticas_y_Termoplasmonica_Printing]]`
  * `[[CAT-401_Estandar_Serializacion_Jerarquica_Contenedor_HDF5]]`
* **Manuales de Usuario Conexos:**
  * `[[MOD-06_PySpectrum_Espectroscopia_Shamrock]]`
  * `[[MOD-12_Analizador_SIF_Andor_Solis]]`

---

## 1. Resumen y Alcance Científico


El módulo **Raman Analyzer** es una suite completa de procesamiento, calibración, de-noising, corrección de fondo, ajuste multipico y quimiometría diseñada específicamente para espectroscopía Raman y dispersión Raman mejorada por superficie (SERS) adquirida con espectrógrafos **Andor Shamrock SR-303i** y cámaras CCD/EMCCD **Andor Newton/Idon** (software Andor Solis), así como espectrómetros comerciales en formatos estándar (`.asc`, `.txt`, `.csv`, `.dat`).

### Capacidades Principales
- **Importador Inteligente Andor Solis**:
  - Salto automático del encabezado de metadatos (~50 líneas de condiciones de adquisición: temperatura, tiempo de integración, red de difracción, centro de longitud de onda).
  - Detección automática de delimitadores (tabulaciones, comas, punto y coma, espacios).
- **Conversión Fotónica de Unidades en Tiempo Real**:
  - Longitud de onda ($\text{nm}$).
  - Desplazamiento Raman ($\text{cm}^{-1}$ o *Raman shift*), calibrado con la longitud de onda de excitación láser ($\lambda_{\text{laser}}$ configurable: 532 nm, 632.8 nm, 785 nm o valor arbitrario):
    $$\Delta\tilde{\nu} = \left(\frac{1}{\lambda_{\text{laser}}[\text{nm}]} - \frac{1}{\lambda[\text{nm}]}\right) \times 10^7$$
  - Energía fotónica ($\text{eV}$).
- **Herramientas de Recorte Interactivo (Trimming)**:
  - Recorte de bordes ruidosos arrastrando las reglas verticales A y B.
  - Atajo *"Recortar Rayleigh"* para purgar dispersión elástica residual por debajo de $150\text{ cm}^{-1}$.
  - Historial de restauración *"Restaurar Original"*.
- **Arquitectura Bi-Modal**:
  1. **Modo Espectro Individual**: Inspección de alta resolución, reglas duales A/B con integración de área, búsqueda de picos, deconvolución de picos y sustracción de línea base.
  2. **Modo Multi-Espectro (Series Temporales & Lotes)**: Análisis simultáneo de colecciones de espectros, normalizaciones matriciales, cinéticas de banda y descomposición por componentes principales (PCA).

---

### Archivos `.sif` (2026-10-02, `DEC-042`)
- **Lectura por casillero:** `core/sif_processor.py::read_sif_slots` lee los casilleros fijos del `.sif` (Señal, Referencia, Fondo, Live y Fuente) con sus banderas de presencia, y el tipo que declara cada canal.
- **`read_raman_sif(path, frame=None, rows=None, subtract=True)`:**
  - reduce la señal a un espectro: el promedio de los cuadros (o uno) y el promedio de las filas `[rows)`;
  - con una señal `Counts (Bg Corrected)` no resta nunca el fondo;
  - con `Counts`, resta el fondo del mismo SIF sólo si tiene la misma forma y la misma exposición;
  - el eje sale de `Calibration_data` y el láser no se toma del SIF.
- **Dónde se usa:** `core/raman_engine.py::parse_spectrum_file` es el cargador único (`.sif` o texto) de la suite multi-espectro. El panel de espectro individual usa `read_raman_sif` con los controles del grupo "Archivo .sif".
- **Tests:** `tests/test_sif_slots_and_raman.py`, sobre `reserva/cumulo_594.sif` (Raman: señal ya corregida más fondo) y los dos SIF de transmitancia.

## 2. 🧮 Algoritmos Numéricos y Fundamento Matemático

### 2.1 Corrección de Línea Base y Fondo de Fluorescencia
La fluorescencia de fondo suele superar la débil señal Raman inelástica por órdenes de magnitud. El motor implementa 5 métodos complementarios:

1. **AsLS (*Asymmetric Least Squares Smoothing*)**:
   Minimiza la función de costo asimétrica ponderada:
   $$F(z) = \sum_{i} w_i (y_i - z_i)^2 + \lambda \sum_{i} (\Delta^2 z_i)^2$$
   donde $w_i = p$ si $y_i > z_i$ (picos espectrales) y $w_i = 1-p$ si $y_i \le z_i$ (fondo), con $p \approx 0.001 - 0.01$ y parámetro de suavizado $\lambda \approx 10^4 - 10^7$.
2. **AirPLS (*Adaptive Iteratively Reweighted Penalized Least Squares*)**:
   Calcula pesos de forma adaptativa e iterativa a partir del error cuadrático medio sin requerir umbrales arbitrarios.
3. **Polinomio Modificado ModPoly (Lieber & Mahadevan-Jansen)**:
   Ajuste iterativo de mínimos cuadrados donde los puntos que caen por encima del polinomio en la iteración $k$ son reemplazados por el valor polinomial, eliminando la contribución de los picos Raman en la estimación del polinomio de grado $n$ (típicamente $n = 3 - 6$).
4. **Rolling Ball (*Esfera Rodante*)**:
   Filtro morfológico que simula una bola rodando por debajo del espectro, ideal para líneas base con ondulaciones topológicas complejas.
5. **Tercera Derivada / Mínimos Locales & Spline Cúbico**:
   Detección de puntos libres de picos mediante derivadas impares e interpolación de fondo por splines.

### 2.2 Suavizado, Filtrado y Limpieza de Rayos Cósmicos
- **Filtro Savitzky-Golay**: Ajuste polinomial local convolutivo que preserva la altura y la anchura a media altura ($\text{FWHM}$) de los picos estrechos mucho mejor que las medias móviles tradicionales.
- **Filtro Pasa-Bajos Fourier (FFT)**: Atenuación suave en el dominio de frecuencia mediante función de corte gaussiana o Fermi-Dirac.
- **Limpieza de Rayos Cósmicos (*Cosmic Ray Despiking*)**:
  Detección estadística por derivada discreta y mediana modificada (MAD):
  $$Z_i = \frac{| \Delta y_i - \text{mediana}(\Delta y) |}{\text{MAD}}$$
  Los eventos transitorios de alta energía causados por rayos cósmicos sobre el chip CCD son extirpados e interpolados suavemente con sus vecinos sin alterar las bandas Raman reales.

### 2.3 Metrología de Picos y Deconvolución
- **Find Peaks Adaptativo**: Búsqueda automática basada en prominencia relativa, ancho mínimo y distancia mínima entre picos.
- **Ajuste No Lineal Multi-Pico**: Deconvolución en el intervalo $[A, B]$ seleccionado por los cursores mediante perfiles:
  - **Gaussiano**: Dispersión instrumental o inhomogeneidades: $I(\nu) = A \exp\left(-\frac{(\nu-\nu_0)^2}{2\sigma^2}\right)$.
  - **Lorentziano**: Ensanchamiento homogéneo por tiempo de vida finito de fonones: $I(\nu) = \frac{A}{\pi} \frac{\gamma/2}{(\nu-\nu_0)^2 + (\gamma/2)^2}$.
  - **Pseudo-Voigt**: Combinación lineal ponderada de Gauss y Lorentz.
- **Cálculo de Parámetros**: Centro $\nu_0$, FWHM, altura neta, área integrada, residuo RMS y $R^2$.

---

## 3. 📊 Suite Multi-Espectro & Series Temporales (`MultiSpectrumWidget`)

Diseñada para experimentos de cinética química, series temporales SERS, mapeos puntuales y comparación de sustratos:

```
┌────────────────────────────────────────────────────────────────────────────────────────────────────────┐
│  PyPrinting 3.0 — Suite Raman Multi-Espectro & Series Temporales                            -  □  ×    │
├────────────────────────────────────────────────────────────────────────────────────────────────────────┤
│  [ 📂 Cargar Espectros (Lote) ]  [ 🧪 Cargar Serie Demo ]  [ 📋 Copiar TSV ]  [ 💾 Guardar Matriz ]     │
├─────────────────────────────────┬──────────────────────────────────────────────────────────────────────┤
│  🔬 LÁSER DE EXCITACIÓN         │  VISUALIZADOR GRÁFICO CIENTÍFICO                                     │
│  Láser: [ 532.0 nm (Verde)   ▼] │  (•) Superpuesto (Overlay)  ( ) Cascada (Waterfall)  ( ) Heatmap 2D  │
│  Custom:[ 532.0 ] nm            │  Offset Cascada: ──[===|======]── 35 %                               │
│  [X] Sincronizar c/ Individual  │  ┌────────────────────────────────────────────────────────────────┐  │
├─────────────────────────────────┤  │                                                                │  │
│  TABLA DE ESPECTROS EN LOTE     │  │  Región A-B Arrastrable [░░░░░░░░░░░░░░░░░░░░░░░░░░░░░░░░]     │  │
│  [X] #1  Muestra_A_t00.txt  🎨 │  │               /\        /\                  /\                │  │
│  [X] #2  Muestra_A_t05.txt  🎨 │  │        /\    /  \      /  \        /\      /  \               │  │
│  [X] #3  Muestra_A_t10.txt  🎨 │  │       /  \  /    \    /    \      /  \    /    \              │  │
│  [X] #4  Muestra_A_t15.txt  🎨 │  │  ____/____\/______\__/______\____/____\__/______\_______      │  │
├─────────────────────────────────┤  └────────────────────────────────────────────────────────────────┘  │
│  ✂️ RECORTE DE RANGO (ROI)      │  Raman Shift (cm⁻¹)                                                  │
│  [✂️ Recortar a Cursores A-B]   │                                                                      │
│  [⚡ Recortar Rayleigh <150 cm⁻¹]│  HERRAMIENTAS CUANTITATIVAS                                          │
│  [↺ Restaurar Rango Completo]   │  [ μ ± σ Promedio ]  [ Cinética de Banda ]  [ PCA Quimiométrico ]    │
│  [X] Límite: [ 150.0 - 3200 ]   │                                                                      │
│  Podar CCD: [ 0 ] izq  [ 0 ] der│                                                                      │
├─────────────────────────────────┤                                                                      │
│  📉 SUSTRACCIÓN DE LÍNEA BASE   │                                                                      │
│  Modo: [ 1: Archivo Referencia▼]│                                                                      │
│  [📂 Cargar Archivo Fondo...]   │                                                                      │
│  Fondo: [ blanco_sustrato.asc ] │                                                                      │
│  Blanco lote: [ (Ninguno)    ▼] │                                                                      │
│  -- O MODO 2: INDIVIDUAL --     │                                                                      │
│  Algoritmo: [ AsLS (λ=1e5)   ▼] │                                                                      │
├─────────────────────────────────┤                                                                      │
│  NORMALIZACIÓN Y FILTROS        │                                                                      │
│  Filtro:     [ Savitzky-Golay▼] │                                                                      │
│  Normalizar: [ Pico Referencia] │                                                                      │
│  Pico Ref:   [ 1078.0 ] cm⁻¹    │                                                                      │
│  Paleta:     [ Viridis       ▼] │                                                                      │
└─────────────────────────────────┴──────────────────────────────────────────────────────────────────────┘
```

### 3.1 Calibración del Láser de Excitación ($\lambda_{\text{laser}}$) y Selector de Unidades Espectrales
- **Selector Directo de Longitudes de Onda**:
  - `532.0 nm` (Verde DPSS / Nd:YAG frecuencialmente doblado)
  - `632.8 nm` (Rojo He-Ne)
  - `637.0 nm` (Rojo Diodo Láser)
  - `785.0 nm` (NIR Infrarrojo Cercano)
  - `592.0 nm` (Amarillo)
  - `Personalizado...` (habilita spinbox de alta precisión con pasos de $0.1\text{ nm}$).
- **Selector Tri-Modal de Unidades Espectrales Eje X**:
  - `Corrimiento Raman (cm⁻¹)`: Desplazamiento Raman inelástico calibrado respecto a $\lambda_{\text{laser}}$.
  - `Longitud de Onda (nm)`: Coordenada óptica absoluta directa registrada por el detector.
  - `Energía Relativa (eV)`: Conversión cuántica $E = \Delta\tilde{\nu} \cdot 1.239841984\times 10^{-4}\text{ eV}$.
- **Conmutación Universal e Instantánea**:
  - Actualiza dinámicamente las etiquetas y escalas del eje X en los 4 gráficos clave: Superposición/Cascada (`plot_multi`), Espectro Promedio (`plot_mean`), Mapa de Calor 2D (`plot_heatmap`) y Cargas PCA (`plot_pca_loadings`).
  - Adapta automáticamente los sufijos y la resolución decimal de los campos numéricos de recorte (`spin_crop_xmin`, `spin_crop_xmax`) y pico de referencia (`spin_ref_peak`) a 4 decimales en modo $\text{eV}$ y 1 decimal en $\text{cm}^{-1}$ y $\text{nm}$.
  - Convierte transparentemente el espectro de fondo (Modo 1) al sistema de coordenadas activo para una sustracción coherente en cualquier unidad.
  - Adapta el atajo rápido Rayleigh al umbral físico equivalente en la unidad elegida ($150\text{ cm}^{-1}$, $\approx 536.3\text{ nm}$ para láser 532 nm, o $\approx 0.0186\text{ eV}$).
- **Recálculo Espectral Dinámico**:
  Al cambiar el láser activo o la unidad, el motor recalcula instantáneamente la grilla común (`common_x`) y refresca en vivo los modos Overlay, Cascada, Heatmap, Promedio, Cinética y PCA.
- **Sincronización Bidireccional**: La casilla `[X] Sincronizar con Espectro Individual` propaga tanto los cambios de láser como las unidades seleccionadas entre la pestaña individual (`RamanAnalyzerWindow`) y la suite multi-espectro (`MultiSpectrumWidget`) de manera instantánea.
- **Auto-Detección desde Metadatos**: Al importar archivos con metadatos Andor Solis (ej. `Laser Wavelength: 785 nm`), el widget auto-selecciona el láser correspondiente.

### 3.2 Selección de Región de Interés (ROI) y Poda de Bordes
Permite eliminar de forma uniforme en toda la colección los extremos espurios y zonas de artefactos:
- **Recorte Interactivo a Cursores A y B**:
  - Arrastrando las reglas verticales A y B (o la región sombreada intermedia `LinearRegionItem`), el usuario delimita visualmente la zona analítica y presiona **`✂️ Recortar a Cursores A y B`**. La grilla común se restringe exactamente a dicho intervalo $[\min(A,B), \max(A,B)]$.
- **Atajo Rayleigh (`⚡ Recortar Láser/Rayleigh (< 150 cm⁻¹)`)**:
  - Elimina la subida exponencial del filtro de borde (*edge filter*) o dispersión elástica en el inicio del espectro, evitando que AsLS o polinomios se distorsionen.
- **Poda de Bordes del Sensor CCD (*Edge Trimming*)**:
  - Campos numéricos para podar $N$ píxeles en el inicio (`izq`) y $M$ píxeles en el fin (`der`) del detector para descartar píxeles ciegos o viñeteo óptico.
- **Restauración Rápida (`↺ Restaurar Rango Completo`)**:
  - Restablece el 100% de la extensión espectral original de los datos brutos sin ninguna pérdida.
- **Impacto Quimiométrico**:
  - Al descartar el ruido de bordes y la cola del Rayleigh, el análisis de componentes principales (**PCA**) y el espectro promedio $\mu \pm \sigma$ reflejan exclusivamente las bandas vibracionales moleculares genuinas.

### 3.3 Sistema Bi-Modal de Sustracción de Línea Base
A diferencia del procesamiento simple, la suite ofrece dos modos analíticos diferenciados:
1. **Modo 1: Sustracción de Archivo de Referencia / Blanco de Sustrato**:
   - **Archivo Externo de Fondo**: Permite cargar un espectro de referencia (`.asc`, `.txt`, `.csv`, `.dat`) representativo del blanco (ej. silicio, vidrio, solvente o sustrato SERS limpio).
   - **Calibración e Interpolación de Fondo**: El espectro de fondo se convierte dinámicamente a Raman shift usando el láser activo y se interpola exactamente sobre la grilla común del lote (`common_x`), sustrayéndolo de manera uniforme de todas las curvas del lote.
   - **Blanco Seleccionado del Lote**: Alternativamente, permite designar cualquiera de los espectros cargados en el lote como blanco/referencia para restarlo del resto.
2. **Modo 2: Cálculo Individual Adaptativo por Espectro**:
   - Calcula una línea base matemática independiente para cada curva individual del lote, adaptándose a variaciones espaciales de fluorescencia, photobleaching o derivas térmicas que cambien de un espectro a otro.
   - **Algoritmos Disponibles**:
     - *AsLS*: Parámetros ajustables $\log_{10}(\lambda)$ ($10^2 - 10^9$) y $p$ ($10^{-4} - 0.5$).
     - *AirPLS*: Ponderación adaptativa libre de umbrales con control de $\log_{10}(\lambda)$.
     - *ModPoly*: Grado de polinomio Lieber ($1 - 8$).
     - *Rolling Ball*: Radio de esfera rodante ($5 - 500\text{ pts}$).
3. **Modo 3: Sin Corrección**: Visualización directa de cuentas espectrales brutas sin restar fondo.

### 3.3 Normalizaciones Espectroscópicas
1. **A Máximo Global (0 - 1)**: Escala cada espectro dividiendo por su intensidad máxima ($Y / Y_{\max}$).
2. **A Pico de Referencia Seleccionado**: Fija una banda analítica interna (por ejemplo, el modo de estiramiento del sustrato a $1078\text{ cm}^{-1}$ o el cursor A) a intensidad $1.0$, permitiendo comparar intensidades relativas directas.
3. **Por Área Unitaria**: Normaliza la integral total a la unidad ($\int Y \, d\nu = 1$), corrigiendo variaciones de potencia láser o fluctuaciones de enfoque.
4. **SNV (*Standard Normal Variate*)**: Centrado en la media y escalado por la varianza ($z = (y - \bar{y}) / s$).

### 3.4 Pestaña de Espectros Crudos & Líneas de Base (`📉 Crudos & Línea Base`)
Permite inspeccionar visualmente los datos originales antes del preprocesamiento y comprobar la precisión del modelo de línea base:
- **Visualización Simultánea de Crudos**:
  Todos los espectros del lote se dibujan en sus intensidades brutas originales sobre la grilla espectral común.
- **Regla Estricta para Modo 1 (Referencia / Blanco)**:
  Cuando se selecciona corregir con el archivo de fondo de referencia, **se dibuja exclusivamente una única curva de línea base** (la del archivo de fondo interpolada, resaltada en línea punteada `#F38BA8` de grosor 2.6). Esto evita la sobrecarga visual y permite verificar de un vistazo cómo se relaciona el fondo de referencia con toda la serie.
- **Visualización en Modo 2 (Cálculo Individual)**:
  Cada espectro del lote muestra su propia línea base algorítmica estimada (AsLS, AirPLS, ModPoly o Rolling Ball) con línea punteada en el color asignado a dicho espectro.
- **Modo 3 (Sin corrección)**:
  Muestra únicamente los espectros crudos sin curvas de fondo superpuestas.

### 3.5 Herramientas Cuantitativas
- **Espectro Promedio $\pm \sigma$ & RSD%**:
  Traza la curva promedio $\mu(\nu)$ junto a un intervalo de confianza sombreado semitransparente $\pm \sigma(\nu)$. Calcula la **Desviación Estándar Relativa porcentual ($\text{RSD}\% = 100 \cdot \sigma / \mu$)** global y puntual en la posición del cursor A, evaluando la reproducibilidad lote a lote.
- **Cinética de Banda**:
  Extrae y grafica la evolución temporal de la altura máxima y el área integrada en el rango $[A, B]$ a través de toda la serie cronológica.
- **Quimiometría PCA (*Principal Component Analysis*)**:
  Descomposición espectral por valores singulares (SVD) con centrado en la media:
  $$X = U \Sigma V^T$$
  Genera el gráfico bidimensional de **Scores** ($\text{PC1}$ vs $\text{PC2}$) para agrupamiento no supervisado (*clustering*) de muestras y el espectro de **Loadings** (cargas) para identificar las bandas vibracionales responsables de la varianza.

### 3.6 Sistema de Exportación Dinámica y Contextual (PNG 600 DPI, CSV, TSV)
Tanto la suite multi-espectro (`MultiSpectrumWidget`) como la pestaña individual (`RamanAnalyzerWindow`) cuentan con barras de exportación de 1-click adaptadas a publicaciones científicas:
- **Botones Dinámicos en Multi-Espectro**:
  La barra superior adapta automáticamente su texto, tooltips y formato según la pestaña activa:
  1. `📉 Crudos & Línea Base`: Exporta gráfico PNG y CSV con columnas `[X, Raw_1, ..., Raw_N, Baseline_Ref]` (Modo 1) o `[X, Raw_1, Base_1, ..., Raw_N, Base_N]` (Modo 2).
  2. `📈 Espectros (Overlay / Cascada)`: Exporta figura PNG a 2400 px y matriz normalizada completa en CSV.
  3. `📊 Promedio ± Desvío`: Exporta gráfico de banda de dispersión a 2400 px y CSV con `Mean_Intensity, Std_Dev, Minus_1Sigma, Plus_1Sigma, RSD_Percent`.
  4. `⏱️ Cinética de Banda`: Exporta gráfico de tendencia y CSV con altura máxima y área integrada entre reglas A-B para cada espectro.
  5. `🗺️ Mapa de Calor 2D`: Exporta mapa 2D a PNG y matriz CSV tiempo vs. coordenada espectral.
  6. `🧬 Análisis PCA`: Exporta una **figura científica combinada a 2400 px** ensamblando lado a lado el Score Plot y los Loadings mediante renderizado compuesto de alta resolución, y un CSV estructurado con bloques de Scores y Cargas espectrales.
- **Copiado al Portapapeles (TSV)**:
  El botón `📋 Copiar TSV` envía los datos tabulados directamente al portapapeles listos para pegar en OriginLab, GraphPad Prism o Microsoft Excel con formato y encabezados completos.
- **Exportación Rápida en Espectro Individual**:
  Barra superior sobre los gráficos sincronizados con botones directos: `📸 Exportar Gráfico (PNG 600 DPI)`, `💾 Exportar CSV` y `📋 Copiar TSV`.

### 3.7 🌓 Deslizador de Tema Claro / Oscuro para Visualización y Exportación
Para satisfacer los requerimientos de edición de publicaciones científicas y compatibilidad con diapositivas o reportes impresos, tanto `MultiSpectrumWidget` como `RamanAnalyzerWindow` incorporan un **deslizador de fondo estricto**:
- **Selector Discreto (Solo 0 y 100, sin intermedios)**:
  Un control deslizante físico (`QSlider` horizontal) con tope estricto en los extremos `0` (🌙 Oscuro) y `100` (☀️ Claro). Al desplazarse o hacer clic, chasquea automáticamente sin admitir valores intermedios.
- **Tema Oscuro (`0: #181825`)**:
  Paleta Catppuccin Mocha con fondo oscuro de alto contraste, curvas pasteles fluorescentes y tipografía `#CDD6F4`, ideal para pantallas de laboratorio y microscopía.
- **Tema Claro (`100: #FFFFFF`)**:
  Fondo blanco puro editorial con ejes, textos y leyendas en negro carbón `#11111B`, etiquetas de picos en violeta profundo `#7C3AED`, y curvas de alto contraste cromático (`#1E66F5` azul real, `#15803D` verde esmeralda, `#D97706` ámbar y `#D20F39` carmesí).
- **Sincronización Bidireccional**:
  Alternar el deslizador en la vista individual actualiza en tiempo real los 7 paneles gráficos de multi-espectro y viceversa.
- **Exportación Fiel de Imágenes (PNG 600 DPI / 2400 px)**:
  Las imágenes exportadas respetan con fidelidad absoluta el fondo seleccionado (blanco editorial `#FFFFFF` o modo oscuro `#181825`), incluyendo la composición integrada de la pestaña PCA.

---

## 4. ⚠️ Límites de Validez y Modos de Falla

| Condición de Borde (Fallo Espectral / Quimiométrico) | Firma Experimental (Perfil Raman / Gráfico) | Acción Correctiva Física / Paramétrica |
| :--- | :--- | :--- |
| **Saturación del Detector CCD por Línea Elástica Láser** ($I \ge 65535\ \text{cuentas}$). | El espectro presenta una meseta horizontal plana a 65535 ADU en las cercanías de la línea de bombeo ($< 200\ \text{cm}^{-1}$). | Usar el botón `⚡ Recortar Rayleigh (< 150 cm⁻¹)` para purgar la dispersión elástica antes de calcular líneas base; si el pico persiste, insertar un filtro Notch de mayor densidad óptica ($\text{OD} > 6$). |
| **Distorsión de Bandas Estrechas por Exceso de Suavizado AsLS**. | Picos Raman con FWHM sub-estimada o picos estrechos absorbidos dentro de la línea base estimada. | Reducir el parámetro de asimetría $p$ a $10^{-3}$ o $10^{-4}$ y ajustar $\log_{10}(\lambda)$ a valores intermedios ($10^4 - 10^5$), o bien utilizar el modo de **Archivo de Referencia (Modo 1)** con un blanco experimental. |
| **Inestabilidad en PCA por Diferencias de Rango Espectral entre Archivos**. | Excepción `DimensionMismatch` o deformación de las cargas (Loadings) en los extremos. | La suite interpola automáticamente sobre la grilla común (`common_x`). Asegurar que todos los espectros compartan al menos un solapamiento del $80\%$ de su rango espectral antes de aplicar PCA. |
| **Artefactos de Rayos Cósmicos en Series Temporales SERS**. | Picos anómalos ultrafinos de un único píxel con intensidades que duplican o triplican las bandas moleculares genuinas. | Activar la función de `Despiking` estadístico por gradiente espacial o podar el espectro individual afectado en la tabla antes de computar el promedio o PCA. |

---

## 5. 🔗 Referencias Cruzadas
- [[MOD-06_PySpectrum_Espectroscopia_Shamrock]] — Control instrumental de espectrómetro Shamrock 500i y cámara iXon3.
- [[MOD-12_Analizador_SIF_Andor_Solis]] — Procesamiento de mapas hiperespectrales binarios SIF.
- [[SYS-306_Arquitectura_Motor_Raman_y_Quimiometria_Multiespectral]] — Arquitectura de software, matemáticas de AsLS/AirPLS y descomposición PCA.
- [[SYS-301_Sistema_Espectrometro_Shamrock500i_iXon3]] — Hardware de espectroscopía y cámara EMCCD.
- [[SYS-305_Arquitectura_Optomecanica_Microscopio_Derecho_y_Ruteo_Espectral]] — Ruteo óptico hacia el puerto de espectroscopía.
- [[CAT-109_Electrodinamica_Fuerzas_Opticas_y_Termoplasmonica_Printing]] — Nanotermometría plasmónica y nanodímeros SERS.
- [[CAT-401_Estandar_Serializacion_Jerarquica_Contenedor_HDF5]] — Exportación y persistencia de lotes espectrales en HDF5.

File: docs/modulos/MOD-14_Protocolos_Laboratorio_SOP.md
# MOD-14: Procedimientos Operativos Estandarizados de Laboratorio (SOP) 📋

**PyPrinting 3.0 — Suite de Nanofotónica y Control Instrumental**  
**Laboratorio de Nanofotónica — Instituto de Nanosistemas (INS-UNSAM / CONICET)**  
**Manual de Usuario Canónico** | **Código:** `MOD-14` | **Nivel de Usuario:** Básico / Operador / Experto  
**Alcance**: Protocolos de Laboratorio, Alineación Óptica, Síntesis Coloidal y Nanofabricación  
**Documento Fuente**: Protocolos Experimentales INS-UNSAM  

---

## 🔗 Matriz de Referencias Cruzadas

* **Reportes de Sistema Conexos:**
  * `[[SYS-201_Seguridad_Optica_Watchdog_y_Obturadores]]`
  * `[[SYS-202_Actuacion_Flipper_y_Ciclo_Vida_DAQmx]]`
  * `[[SYS-403_Registro_Bugs_Causa_Raiz_Rutina_Printing]]`
  * `[[SYS-305_Arquitectura_Optomecanica_Microscopio_Derecho_y_Ruteo_Espectral]]`
* **Fundamentos Científicos Asociados:**
  * `[[CAT-101_Protocolo_Operativo_Impresion_Fototermica_Grillas_2D]]`
  * `[[CAT-109_Electrodinamica_Fuerzas_Opticas_y_Termoplasmonica_Printing]]`
  * `[[CAT-110_Fisicoquimica_Coloides_DLVO_y_Funcionalizacion_Superficies]]`
  * `[[CAT-104_Compensacion_Inclinacion_Z_Confocal_y_Healing_Pass]]`
* **Manuales de Usuario Conexos:**
  * `[[MOD-01_Microscopio_Derecho_App]]`
  * `[[MOD-02_Measurements_Printing_y_Dimeros]]`
  * `[[MOD-03_Microscopio_Contrapropagante]]`
  * `[[MOD-05_Modulacion_Laser_Potencias]]`
  * `[[MOD-06_PySpectrum_Espectroscopia_Shamrock]]`
  * `[[MOD-07_Disenador_Redes_2D_Grid_Generator]]`
  * `[[MOD-13_Hardware_Dashboard_y_Presets]]`

---

## 📖 Índice de Protocolos
1. [Fase 1: Pre-Vuelo y Encendido del Hardware](#1-fase-1-pre-vuelo-y-encendido-del-hardware)
2. [Fase 2: Preparación de la Muestra Coloidal y Celda Microfluídica](#2-fase-2-preparación-de-la-muestra-coloidal-y-celda-microfluídica)
3. [Fase 3: Montaje Óptico y Calibración Inicial en PyPrinting 3.0](#3-fase-3-montaje-óptico-y-calibración-inicial-en-pyprinting-30)
4. [Fase 4: Ejecución de Impresión Óptica (Optical Printing) Monomaterial](#4-fase-4-ejecución-de-impresión-óptica-optical-printing-monomaterial)
5. [Fase 5: Nanofabricación Secuencial Multi-Material con Partícula Ancla ($P_0$)](#5-fase-5-nanofabricación-secuencial-multi-material-con-partícula-ancla-p_0)
6. [Fase 6: Caracterización Espectral In-Situ con PySpectrum 3.0](#6-fase-6-caracterización-espectral-in-situ-con-pyspectrum-30)
7. [Fase 7: Apagado Seguro y Mantenimiento del Sistema](#7-fase-7-apagado-seguro-y-mantenimiento-del-sistema)
8. [Árbol Rápido de Diagnóstico y Recuperación de Fallos (Quick Troubleshooting)](#8-árbol-rápido-de-diagnóstico-y-recuperación-de-fallos-quick-troubleshooting)

---

## 1. Fase 1: Pre-Vuelo y Encendido del Hardware

```
[Mesa Antivibratoria] ──► [Encendido Láseres] ──► [Chasis NI-DAQmx] ──► [Controlador PI E-517] ──► [PyPrinting 3.0]
     Presión 4-6 bar       Calentamiento 20 min      Dispositivo Dev1       Canales X/Y/Z Online       Lanzador Principal
```

### Protocolo Paso a Paso:
1. **Mesa Óptica Antivibratoria**:
   - Verificar que el compresor de aire mantenga los pistones neumáticos presurizados a $4 - 6\ \text{bar}$ y que la mesa esté flotando libremente sin tocar los topes mecánicos.
2. **Fuentes Láser**:
   - **Láser Verde $532\ \text{nm}$ (Impresión Óptica)**: Encender la fuente de alimentación y permitir un período de estabilización térmica de **$20\ \text{minutos}$** para evitar fluctuaciones de potencia y ruido de modo longitudinal (*pointing stability* $< 5\ \mu\text{rad}$).
   - **Láser Infrarrojo $808\ \text{nm} / 1064\ \text{nm}$ (Pinzas Ópticas IR)**: Encender y ajustar corriente base.
   - **Láser Rojo $637\ \text{nm}$ / Amarillo $592\ \text{nm}$**: Encender si se realizarán mediciones confocales multiespectrales.
3. **Electrónica y Adquisición de Datos**:
   - Encender el chasis **National Instruments NI-DAQmx** (`PCIe-6323` o `USB-6343`, identificado como `Dev1`).
   - Encender la controladora de platina piezoeléctrica **Physik Instrumente (PI E-517 / E-736)**. Comprobar que los tres canales piezoeléctricos $(1: X, 2: Y, 3: Z)$ se encuentren en la posición central de reposo ($50.0\ \mu\text{m}, 50.0\ \mu\text{m}, 10.0\ \mu\text{m}$).
4. **Cámara Réflex Canon EOS 500D**:
   - Colocar el dial de la cámara en modo **Manual (M)**.
   - Conectar el cable USB de alta velocidad al ordenador.
   - Encender la cámara (*Power ON*).
5. **Inicio del Entorno de Software**:
   - Abrir una terminal o acceso directo y ejecutar el lanzador principal:
     ```bash
     python main.py
     ```
   - Verificar en la barra superior que el selector esté en **`Modo Laboratorio Real`** (`PYPRINTING_SAFE=0`) y que la tarjeta de estado muestre `PI: Online`, `NI-DAQ: Online`, `Cámara: Online`.

---

## 2. Fase 2: Preparación de la Muestra Coloidal y Celda Microfluídica

```
┌────────────────────────────────────────────────────────┐
│             ESTRUCTURA DE LA CÁMARA FLUIDICA           │
│                                                        │
│   Portaobjetos de Vidrio Superior (Grasa Sellado)     │
│   ══════════════════════════════════════════════════   │
│   ░░░░ Canal de Fluido con Coloides AuNPs ░░░░░░░░░░   │  Espaciador 100 µm
│   ──────────────────────────────────────────────────   │
│   Cubreobjetos #1.5 Funcionalizado con APTES (-NH3+)   │
│   ══════════════════════════════════════════════════   │
│                      ▲                                 │
│                      │ Aceite Inmersión n=1.518        │
│                 [OBJETIVO 100x]                        │
└────────────────────────────────────────────────────────┘
```

### Protocolo de Preparación:
1. **Limpieza de Cubreobjetos de Vidrio (#1.5, $170\ \mu\text{m}$ de espesor)**:
   - Lavar con solución Piranha ($\text{H}_2\text{SO}_4:\text{H}_2\text{O}_2 = 3:1$) durante $30\ \text{minutos}$ o baño ultrasónico secuencial en Acetona $\to$ Isopropanol $\to$ Agua Milli-Q ($10\ \text{minutos}$ cada uno).
   - Secar con flujo laminar de gas nitrógeno puro ($\text{N}_2$).
2. **Silanización con APTES (Carga Positiva para Fijar AuNPs-Citrato)**:
   - Sumergir el cubreobjetos en una solución al $1\%\ \text{v/v}$ de **3-Aminopropiltrietoxisilano (APTES)** en etanol absoluto durante $15\ \text{minutos}$.
   - Enjuagar profusamente con etanol absoluto y agua Milli-Q para remover monómeros no enlazados.
   - Curar en estufa a $100\ ^\circ\text{C}$ durante $15\ \text{minutos}$ para consolidar los enlaces covalentes $\text{Si-O-Si}$.
3. **Ensamblado de la Celda de Fluido**:
   - Colocar dos tiras de Parafilm o cinta doble faz de $100\ \mu\text{m}$ como espaciadores sobre el portaobjetos soporte.
   - Colocar el cubreobjetos funcionalizado encima, formando un microcanal de $\sim 20 - 50\ \mu\text{L}$.
4. **Inyección de la Solución Coloidal**:
   - Diluir la solución stock de AuNPs ($60\ \text{nm}$, citrato) en agua Milli-Q hasta una concentración de trabajo de $C \approx 10^9 - 10^{10}\ \text{partículas}/\text{mL}$ (Absorbancia $\text{DO} \sim 0.01 - 0.05$ a $535\ \text{nm}$).
   - Inyectar $30\ \mu\text{L}$ de la suspensión por capilaridad en el canal.
   - Sellar ambos extremos con grasa de alto vacío para evitar corrientes de evaporación convectiva.

---

## 3. Fase 3: Montaje Óptico y Calibración Inicial en PyPrinting 3.0

1. **Colocación de Aceite de Inmersión**:
   - Depositar una única gota limpia y sin burbujas de **aceite de inmersión ($n=1.518$)** en la lente frontal del objetivo $100\times / \text{NA}=1.40$.
   - Fijar la muestra sobre el soporte de la platina piezoeléctrica PI con las pinzas magnéticas.
2. **Detección de la Interfaz Vidrio-Agua**:
   - En `app.py`, ir al dock **`Focus z`**.
   - Hacer clic en `Scan Z Interfaz` ($10\ \text{Hz}$, rango $5\ \mu\text{m}$).
   - Identificar el pico máximo de reflexión Fresnel de la interfaz vidrio-agua ($R \approx 0.4\%$). Fijar el punto cero de referencia axial ($Z_0 = 0.0\ \mu\text{m}$).
3. **Caracterización de PSF y Alineación Óptica**:
   - Abrir **`psf_analyzer.py`** desde el menú `Tools -> PSF Analyzer` (`Ctrl+P`).
   - Realizar un escaneo confocal $2\ \mu\text{m} \times 2\ \mu\text{m}$ sobre una nanopartícula fijada aislada.
   - Ajustar el modelo Gaussiano 2D. Verificar que la cintura focal cumpla:
     $$w_0 \le \frac{0.61 \lambda}{\text{NA}} \approx \frac{0.61 \times 532\ \text{nm}}{1.40} \approx 231\ \text{nm}$$
   - Comprobar que la elipticidad sea $< 1.15$ y que no existan aberraciones comáticas ni astigmáticas apreciables.

---

## 4. Fase 4: Ejecución de Impresión Óptica Monomaterial

```
[Diseñador 2D] ──► [Exportar .txt] ──► [Measurements] ──► [Fijar P0] ──► [Impresión Auto] ──► [Grilla Lista]
 grid_generator     Recipe.txt          Load Grid (.txt)    Imprime Nodo 0     Deriva & ETA        34 Partículas
```

### Protocolo de Impresión:
1. **Generar la Grilla**:
   - Abrir el **Diseñador de Redes 2D** (`grid_generator.py`).
   - Diseñar la geometría deseada (e.g. *Hexagonal $a=3.0\ \mu\text{m}$ contenida en Hexágono de apotema $a_p=6.0\ \mu\text{m}$*).
   - Fijar `Distancia Mínima d_min = 0.5 µm` para asegurar exclusión física.
   - Exportar con **`💾 Exportar .txt Unificado`** como `Hex_ap6um_a3um.txt`.
2. **Cargar en la Suite de Impresión**:
   - En `app.py`, abrir la ventana de mediciones (`Ctrl+M` o menú `Measurements -> Printing`).
   - Hacer clic en el botón **`Load grid`** y seleccionar el archivo `Hex_ap6um_a3um.txt`.
3. **Configurar Parámetros de Impresión**:
   - **Potencia Láser 532 nm**: Ajustar en el dock `Laser 532` a $V_{\text{AO2}} = 0.80\ \text{V}$ ($P_{\text{sample}} \approx 3.5\ \text{mW}$).
   - **Criterio de Parada**: Seleccionar **`Modo 0 (Threshold Clásico)`** o **`Modo 1 (Salto Diferencial de Derivada)`** con umbral $\Delta V = 0.15\ \text{V}$.
   - **Tiempo de Exposición de Seguridad ($T_{\text{max}}$)**: Fijar en $10.0\ \text{s}$.
4. **Lanzar la Secuencia Automatizada**:
   - Presionar **`▶ Start Printing`**.
   - El sistema moverá la platina PI secuencialmente en patrón de Serpiente nodo por nodo.
   - El obturador láser se abrirá en cada nodo; al impactar e inmovilizarse la nanopartícula, el salto de fotodiodo cerrará el obturador en $< 2\ \text{ms}$, avanzando inmediatamente al siguiente nodo.
   - Monitorear el tiempo restante estimado (**ETA**) y la velocidad de deriva calculada en vivo en la barra de estado.

---

## 5. Fase 5: Nanofabricación Secuencial Multi-Material con Partícula Ancla ($P_0$)

Para imprimir redes complejas compuestas por dos o tres materiales distintos (e.g., dímeros Au-Ag, redes de Nitruro de Boro h-BN con sitios B de oro y N de plata):

```
┌─────────────────────────────────────────────────────────────────────────────┐
│                 PROTOCOLO MULTI-MATERIAL CON PARTÍCULA ANCLA                │
│                                                                             │
│  [PASE 1: Au 60nm]                                                          │
│  1. Imprime Partícula Ancla P0 ⭐ en (-6.5, -6.5 µm).                       │
│  2. Imprime todos los sitios de Material 1 (Au 60nm).                       │
│  3. Lava el microcanal con Agua Milli-Q (Remueve Au libre).                 │
│                                                                             │
│  [PASE 2: Ag 40nm]                                                          │
│  4. Inyecta coloide de Material 2 (Ag 40nm).                                │
│  5. Re-cuadratura confocal en P0 ⭐ (Corrige deriva mecánica total).        │
│  6. Imprime todos los sitios de Material 2 (Ag 40nm).                       │
└─────────────────────────────────────────────────────────────────────────────┘
```

1. **Exportar Paquete Multi-Paso**:
   - En `grid_generator.py`, configurar los materiales correspondientes para cada átomo de la celda en `⚛️ Base Atómica`.
   - Hacer clic en **`📦 Paquete Receta Multi-Paso (P0)`**. Se generarán `Pass1_Material_1_ref_P0.txt` y `Pass2_Material_2_ref_P0.txt`.
2. **Ejecutar Pase 1 (Material 1 — Au 60nm)**:
   - Cargar `Pass1_Material_1_ref_P0.txt` en `Measurements`.
   - Iniciar la impresión. El nodo 0 imprimirá la **Partícula Ancla $P_0$** y luego completará todos los sitios del Material 1.
3. **Lavado y Cambio de Coloide**:
   - Sin mover mecánicamente el cubreobjetos, hacer circular $100\ \mu\text{L}$ de agua Milli-Q por el canal para eliminar las AuNPs en suspensión.
   - Inyectar $30\ \mu\text{L}$ del coloide secundario (AgNPs $40\ \text{nm}$).
4. **Re-Cuadratura y Ejecución del Pase 2 (Material 2 — Ag 40nm)**:
   - Cargar `Pass2_Material_2_ref_P0.txt`.
   - Realizar un micro-escaneo confocal $1\ \mu\text{m} \times 1\ \mu\text{m}$ sobre las coordenadas de $P_0$. El software re-centrará automáticamente el origen de coordenadas sobre el centroide sub-nanométrico de $P_0$, anulando cualquier deriva acumulada durante el cambio de fluido.
   - Ejecutar la impresión del Pase 2.

---

## 6. Fase 6: Caracterización Espectral In-Situ con PySpectrum 3.0

Una vez finalizada la nanofabricación, caracterizar espectralmente cada nanopartícula o dímero plasmónico:

1. **Abrir PySpectrum 3.0**:
   - En `app.py`, presionar `Ctrl+S` o abrir desde el lanzador `main.py`.
2. **Calibración de Fondo y Lámpara Halógena**:
   - Encender la lámpara halógena de campo oscuro.
   - Bloquear el haz con el obturador y hacer clic en **`Capturar Espectro Oscuro (Dark Spectrum)`** para corregir la corriente oscura de la cámara CCD Andor.
   - Cargar el perfil de calibración de lámpara halógena (`lamparaIR_grade_2.txt`).
3. **Medición de Resonancia Plasmónica (LSPR)**:
   - Centrar confocalmente la platina PI sobre una partícula impresa.
   - Seleccionar el rango de longitudes de onda deseado ($450 - 850\ \text{nm}$) con el modo **Step & Glue**.
   - Presionar **`Adquirir Espectro Extinción/Dispersión`**.
   - Ajustar el pico LSPR mediante el modelo polinomial SPR integrado para determinar la longitud de onda de resonancia ($\lambda_{\text{max}}$) y el ancho a media altura ($\text{FWHM}$).

---

## 7. Fase 7: Apagado Seguro y Mantenimiento del Sistema

1. **Seguridad de Emisión Láser**:
   - Cerrar todos los obturadores mecánicos (`Close All Shutters`).
   - Reducir a $0.0\ \text{V}$ el voltaje de modulación analógica del láser 532 nm.
   - Apagar las llaves de emisión de todos los láseres.
2. **Retiro y Limpieza de la Muestra**:
   - Bajar la platina piezoeléctrica en Z ($Z = 0.0\ \mu\text{m}$) mediante el control macrométrico para separar el cubreobjetos del objetivo.
   - Retirar la celda de fluido.
   - **Limpieza del Objetivo**: Limpiar inmediatamente el aceite de inmersión de la lente frontal utilizando papel especial para ópticas (*Lens Paper*) humedecido con unas gotas de alcohol isopropílico o etanol anhidro de grado espectroscópico. *Nunca usar acetona ni papel tisú común.*
3. **Apagado de Instrumentos**:
   - Cerrar las sesiones de PySpectrum y PyPrinting.
   - Apagar la controladora PI E-517, el chasis NI-DAQmx y la cámara réflex Canon.

---

## 8. Árbol Rápido de Diagnóstico y Recuperación de Fallos

```
¿Qué problema ocurre?
├── [El obturador láser no abre]
│     ├── Verificar que SAFE_MODE esté en 0 (Modo Real).
│     ├── Comprobar cable BNC entre salida digital DO0/P0.0 de NI-DAQ y driver del obturador.
│     └── Revisar si el voltaje analógico AO2 está fijado en 0.0 V (abrir Laser532Window).
│
├── [La nanopartícula no se imprime tras > 10 segundos]
│     ├── Concentración coloidal demasiado baja (inocular muestra más concentrada).
│     ├── Superficie del vidrio sin carga positiva (repetir silanización con APTES).
│     └── Foco láser desfasado en Z (re-calibrar interfaz vidrio-agua en dock Focus z).
│
├── [Aparece una burbuja gigante que distorsiona la imagen]
│     ├── Potencia láser excesiva (sobrecalentamiento spinodal T > 280 °C).
│     └── Reducir inmediatamente el voltaje AO2 a < 1.0 V y limpiar el cubreobjetos.
│
└── [Deriva lateral durante la impresión de grillas grandes]
      ├── Verificar que la Partícula Ancla P0 esté activa con control adaptativo.
      └── Asegurar que la celda de fluido esté perfectamente sellada con grasa sin fugas.
```

---

## 9. ⚠️ Límites de Validez y Modos de Falla de Operación en Laboratorio

| Condición de Borde (Fallo Operativo / Muestra) | Firma Experimental (Cámara / Fotodiodo / Platina) | Acción Correctiva Física (Procedimiento en Laboratorio) |
| :--- | :--- | :--- |
| **Rotura o Fractura del Cubreobjetos por Sobre-Carrera Z**. | Caída abrupta del campo de visión en cámara, pérdida de señal en fotodiodo y derrame de aceite/agua sobre el objetivo. | Bajar inmediatamente el tornillo micrométrico de enfoque manual, limpiar el objetivo con isopropanol y papel de óptica, y colocar un nuevo cubreobjetos `#1.5` ($170\ \mu\text{m}$). |
| **Burbujas de Aire Atrapadas en el Aceite de Inmersión**. | Aberración óptica comática severa, PSF 2D toroidal o desdoblada y pérdida del $80\%$ de la intensidad focal. | Desmontar la celda, limpiar minuciosamente la lente frontal del objetivo con papel especial de lentes y aplicar una única gota limpia de aceite de inmersión tipo F sin turbulencias. |
| **Fuga de Líquido Coloidal por Sellado Defectuoso**. | Deriva hidrodinámica acelerada ($> 100\ \text{nm/s}$); formación de menisco y secado progresivo de la gota durante el lote. | Retirar el cubreobjetos, secar la superficie y realizar un sellado perimetral hermético con grasa de vacío de silicona o masilla plástica en la celda de teflón. |
| **Fotoblanqueamiento / Degradación de Ligando por Luz Ambiental**. | Aumento del fondo de autofluorescencia y pérdida de reproducibilidad en la dispersión coloidal. | Cubrir el recinto del microscopio con la cortina negra opaca de blindaje y apagar las luces fluorescentes cenitales del laboratorio antes de iniciar la corrida. |

---

## 10. 🔗 Referencias Cruzadas
- [[CAT-101_Protocolo_Operativo_Impresion_Fototermica_Grillas_2D|🔬 CAT-101: Protocolo Operativo de Impresión Fototérmica]]
- [[CAT-109_Electrodinamica_Fuerzas_Opticas_y_Termoplasmonica_Printing|⚡ CAT-109: Electrodinámica, Fuerzas Ópticas y Termoplasmónica]]
- [[CAT-110_Fisicoquimica_Coloides_DLVO_y_Funcionalizacion_Superficies|🧪 CAT-110: Fisicoquímica de Coloides, DLVO y Silanización]]
- [[SYS-403_Registro_Bugs_Causa_Raiz_Rutina_Printing|🐞 SYS-403: Registro de Bugs y Causa Raíz en Rutina de Printing]]
- [[MOD-01_Microscopio_Derecho_App|🔬 MOD-01: Microscopio Derecho — Suite Principal]]
- [[MOD-02_Measurements_Printing_y_Dimeros|🎯 MOD-02: Measurements, Optical Printing y Dímeros]]
- [[MOD-13_Hardware_Dashboard_y_Presets|🛡️ MOD-13: Tablero de Seguridad de Hardware y Presets]]
- [[MANUAL_USUARIO|📘 Manual de Usuario Principal]]
